Repository: githubgrasp/oofem

# OOFEM.org
OOFEM is parallel, object-oriented finite element code for solving mechanical, transport and fluid mechanics problems. Read more about its [features here](https://oofem.org/doku.php?id=en:features) or visit [OOFEM web page](https://oofem.org).

OOFEM is free software; you can redistribute it and/or modify it under the terms of the GNU Lesser General Public
License as published by the Free Software Foundation; either version 2.1 of the License, or (at your option) any later version.

Copyright (C) 1993 - 2025   Borek Patzak

### What is here
This repository holds source code of the OOFEM.  
```
  OOFEM_TOP_DIR
  |
  |-- doc - contains the "User's guide", sources to generate "Reference manual", 
  |         documents describing the input file specifications, element and
  |         material libraries, and other useful documents. 
  |
  |-- src - source files of all oofem modules
  |   |
  |   |-- core     - sources of the core part of OOFEM
  |   |
  |   |-- sm       - sources of structural analysis module
  |   |
  |   |-- tm       - sources of transport problem module
  |   |
  |   |-- fm       - sources of fluid mechanics module
  |   |
  |   |-- dss      - sources for Direct Sparse Solver
  |   |
  |   |-- main     - contains the sources of main() and implementation of some 
  |                  global functions for oofem, oofeg
  |
  |-- tools   - sources for several utility programs
  |
  |-- tests   - contains tests & benchmarks
  |
  |-- bindings - holds sources to generate OOFEM bindings to Python programming language
```

## First steps
Follow our [Getting Started Guide](http://www.oofem.org/resources/doc/usermanual/index.html) on how to install the OOFEM and make fist steps.

File: doc/matlibmanual/pages/material-models-for-steel-relaxation.rst
Material models for steel relaxation
====================================


.. _material-models-for-steel-relaxation:

Material models for steel relaxation
------------------------------------

.. _model-for-relaxation-of-prestressing-steel-steelrelaxmat:

Model for relaxation of prestressing steel - SteelRelaxMat
~~~~~~~~~~~~~~~~~~~~~~~~~~~~~~~~~~~~~~~~~~~~~~~~~~~~~~~~~~

This section describes the implementation of the material model for
steel relaxation given in Eurocode 2 (the same as in Model Code 2010)
and in Bažant and Yu [BazYu13]_ which reduces to the first model under
constant strain. At variable strain history the first model uses the
approach employing the so-called :math:`\text{equivalent time}` approach
described in Annex D in the Eurocode 2.

The current implementation takes into account only prestress losses
due to steel relaxation, other losses (e.g. slip at anchorage,
thermal dilation, friction, etc.) need to be treated separately. The same holds
for the stress transfer from prestressing reinforcement to concrete in
the region called :math:`\text{transmission length}`. On the other hand,
losses due to sequential prestressing, elastic deformation and both
short-time and long-time creep and shrinkage are taken into account
automatically provided that a suitable material model is chosen for
concrete. 

In the first approach the stress on the end of the time step is
explicitly given by the current stress, prestressing level and the
cumulative value of prestress losses. On the other hand, in
Bažant's approach it is necessary to iterate on the material point
level in order to reach equilibrium.

As a simplification the stress-strain diagram is in the current
implementation assumed to be
linear (no yielding), this should be sufficient for most cases.

Under a constant strain, the evolution of prestress loss is defined as

.. math::

   \Delta \sigma = \sigma_{init} k_1 \rho_{1000} \exp(k_2 \mu)
   (t/1000)^{0.75(1-\mu)} \times 10^{-5}

where 
:math:`\sigma_{init}` is the initial value of prestress reduced for 
losses during prestressing, :math:`t` is time after prestressing in
**hours**, :math:`\mu = \sigma_{init} / f_{pk}`, :math:`f_{pk}` is the
characteristic strength of prestressing steel in tension, and finally
:math:`k_1`, :math:`k_2`, and :math:`\rho_{1000}` are material parameters determined by
the relaxation properties of the reinforcement.
For wires or cables with **normal relaxation** (class 1) :math:`k_1 = 5.39`, :math:`k_2 = 6.7` and :math:`\rho_{1000} = 8.0`, for cables or wires with
**reduced relaxation** (class 2) :math:`k_1 = 0.66`, :math:`k_2 = 9.1` and :math:`\rho_{1000} = 2.5`, and for **hot-rolled**
and modified rods (class 3) :math:`k_1 = 1.98`, :math:`k_2 = 8.0` and :math:`\rho_{1000}
= 4.0`.

The prestress :math:`\sigma_{init}` is not specified in the input record. It is initialized automatically at the time instant when stress differs from zero.

The material model has one internal variable which has a meaning of cumulative prestress loss when the *equivalent time* approach is employed; otherwise, its meaning is a cumulative strain caused by relaxation.

.. table:: SteelRelaxMat material model for relaxation of prestressing reinforcement
   :name: steelRelax_table
   :widths: 20 94

   +--------------------+----------------------------------------------------------------------------------------------+
   | Description        | SteelRelaxMat model for relaxation of prestressing reinforcement                             |
   +--------------------+----------------------------------------------------------------------------------------------+
   | Record Format      | :descitem:`SteelRelaxMat` :elemparam:`d{rn}` :elemparam:`E{rn}` :elemparam:`reinfClass{in}`  |
   |                    | :optelemparam:`timeFactor{rn}` :elemparam:`charStrength{rn}` :elemparam:`approach{in}`       |
   |                    | :optelemparam:`k1{rn}` :optelemparam:`k2{rn}` :optelemparam:`rho1000{rn}`                    |
   |                    | :optelemparam:`tolerance{rn}` :optelemparam:`relRelaxBound{rn}`                              |
   +--------------------+----------------------------------------------------------------------------------------------+
   | Parameters         | - :param:`num` material model number                                                         |
   |                    | - :param:`d` specific weight                                                                 |
   |                    | - :param:`E` Young's modulus                                                                 |
   |                    | - :param:`reinfClass` class of prestressing reinforcement (1, 2, 3)                          |
   |                    | - :param:`timeFactor` scaling factor transforming the actual time into appropriate units     |
   |                    |   needed by the formulae of the eurocode. For analysis in days timeFactor = 1, for analysis  |
   |                    |   in seconds timeFactor = 86,400.                                                            |
   |                    | - :param:`charStrength` characteristic strength of prestressing steel in appropriate units   |
   |                    |   (not necessarily MPa)                                                                      |
   |                    | - :param:`approach` 0 = approach according to Ba\vzant and Yu, 1 = equivalent time approach  |
   |                    |   according to Eurocode 2 and *fib* Model Code 2010                                          |
   |                    | - :param:`k1` possibility to overwrite default value given by the reinforcement class        |
   |                    | - :param:`k2` possibility to overwrite default value given by the reinforcement class        |
   |                    | - :param:`rho1000` possibility to overwrite default value given by the reinforcement class   |
   |                    | - :param:`tolerance` applicable only for :math:`approach = 0`; tolerance specifying the      |
   |                    |   residual in the stress evaluation algorithm, default value is :math:`10^{-6}`              |
   |                    | - :param:`relRelaxBound` ratio of stress to characteristic strength under which the          |
   |                    |   relaxation is zero (typically 0.4--0.5); default value is zero                             |
   +--------------------+----------------------------------------------------------------------------------------------+
   | Supported modes    | 1dMat                                                                                        |
   +--------------------+----------------------------------------------------------------------------------------------+
   | Tests/Examples     | `sm/steelRelaxMat.in                                                                         |
   |                    | <https://github.com/oofem/oofem/blob/devel/tests/regression/sm/steelRelaxMat.in>`_,          |
   |                    | `sm/steelRelaxMat2.in                                                                        |
   |                    | <https://github.com/oofem/oofem/blob/devel/tests/regression/sm/steelRelaxMat2.in>`_          |
   +--------------------+----------------------------------------------------------------------------------------------+

Supported modes: 1dMat

File: doc/matlibmanual/pages/material-models-for-tensile-failure.rst (part 1 of 3)
Material models for tensile failure
===================================


.. _material-models-for-tensile-failure:

Material models for tensile failure
-----------------------------------

.. _nonlinear-elasto-plastic-material-model-for-concrete-plates-and-shells-concrete2:

Nonlinear elasto-plastic material model for concrete plates and shells - Concrete2
~~~~~~~~~~~~~~~~~~~~~~~~~~~~~~~~~~~~~~~~~~~~~~~~~~~~~~~~~~~~~~~~~~~~~~~~~~~~~~~~~~

The description can be found in section :ref:`Rer`.


.. _smeared-rotating-crack-model-concrete3:

Smeared rotating crack model - Concrete3
~~~~~~~~~~~~~~~~~~~~~~~~~~~~~~~~~~~~~~~~

Implementation of smeared rotating crack model.
Virgin material is modeled as isotropic linear elastic material
(described by Young modulus and Poisson ratio). The onset of cracking begins, when principal stress reaches
tensile strength.
Further behavior is then determined by softening law,
governed by principle of preserving of fracture
energy :math:`G_f`. For large elements, the tension strength can be
artificially reduced
to preserve fracture energy. Multiple cracks are allowed.
The elastic unloading and reloading is assumed.
In compression regime, this model correspond to isotropic linear elastic material.
The model description and parameters are summarized
in :numref:`rcm_table`.

.. table:: Rotating crack model for concrete - summary.
   :name: rcm_table
   :widths: 20 94

   +--------------------+----------------------------------------------------------------------------------------------+
   | Description        | Rotating crack model for concrete                                                            |
   +--------------------+----------------------------------------------------------------------------------------------+
   | Record Format      | :descitem:`Concrete3` :elemparam:`d{rn}` :elemparam:`E{rn}` :elemparam:`n{rn}`               |
   |                    | :elemparam:`Gf{rn}` :elemparam:`Ft{rn}` :elemparam:`exp_soft{in}` :elemparam:`tAlpha{rn}`    |
   +--------------------+----------------------------------------------------------------------------------------------+
   | Parameters         | - :param:`num` material model number                                                         |
   |                    | - :param:`d` material density                                                                |
   |                    | - :param:`E` Young modulus                                                                   |
   |                    | - :param:`n` Poisson ratio                                                                   |
   |                    | - :param:`Gf` fracture energy                                                                |
   |                    | - :param:`Ft` tension strength                                                               |
   |                    | - :param:`exp_soft` determines the type of softening (0 = linear, 1 = exponential, 2 =       |
   |                    |   Hordijk)                                                                                   |
   |                    | - :param:`tAlpha` thermal dilatation coefficient                                             |
   +--------------------+----------------------------------------------------------------------------------------------+
   | Supported modes    | 3dMat, PlaneStress, PlaneStrain, 1dMat, 2dPlateLayer, 2dBeamLayer, 3dShellLayer              |
   +--------------------+----------------------------------------------------------------------------------------------+
   | Tests/Examples     | `benchmark/sm/concrete_3point.in <https://github.com/oofem/oofem/blob/devel/tests/regression |
   |                    | /benchmark/sm/concrete_3point.in>`_, `benchmark/sm/concrete_3point_direct.in <https://github |
   |                    | .com/oofem/oofem/blob/devel/tests/regression/benchmark/sm/concrete_3point_direct.in>`_       |
   +--------------------+----------------------------------------------------------------------------------------------+


.. _smeared-rotating-crack-model-with-transition-to-scalar-damage-linear-softening-rcsd:

Smeared rotating crack model with transition to scalar damage - linear softening - RCSD
~~~~~~~~~~~~~~~~~~~~~~~~~~~~~~~~~~~~~~~~~~~~~~~~~~~~~~~~~~~~~~~~~~~~~~~~~~~~~~~~~~~~~~~

Implementation of smeared rotating crack model with transition to
scalar damage with linear softening law.
Improves the classical rotating model (see
section ``rcm``) by introducing the transition to scalar damage
model in  later stages of tension softening.

Traditional smeared-crack models for concrete fracture are known to suffer by stress locking (meaning here spurious stress transfer across widely opening cracks), mesh-induced directional bias, and possible instability at late stages of the loading process. The combined model keeps the anisotropic character of the rotating crack but it does not transfer spurious stresses across widely open cracks. The new model with transition to scalar damage (RC-SD) keeps the anisotropic character of the RCM but it does not transfer spurious stresses across widely open cracks.

Virgin material is modeled as isotropic linear elastic material (described by Young modulus and Poisson ratio). The onset of cracking begins when principal stress reaches tensile strength. Further behavior is then determined by :math:`\bf{linear}` softening law, governed by the principle of preserving fracture energy :math:`G_f`. For large elements, the tension strength can be artificially reduced to preserve fracture energy. The transition to scalar damage model takes place when the softening stress reaches the specified limit. Multiple cracks are allowed. The elastic unloading and reloading is assumed. In compression regime, this model corresponds to isotropic linear elastic material. The model description and parameters are summarized in :numref:`rcsd_table`.

.. table:: RC-SD model for concrete - summary.
   :name: rcsd_table
   :widths: 20 94

   +--------------------+----------------------------------------------------------------------------------------------+
   | Description        | Smeared rotating crack model with transition to scalar damage - linear softening             |
   +--------------------+----------------------------------------------------------------------------------------------+
   | Record Format      | :descitem:`RCSD` :elemparam:`d{rn}` :elemparam:`E{rn}` :elemparam:`n{rn}`                    |
   |                    | :elemparam:`Gf{rn}` :elemparam:`Ft{rn}` :elemparam:`sdtransitioncoeff{rn}`                   |
   |                    | :elemparam:`tAlpha{rn}`                                                                      |
   +--------------------+----------------------------------------------------------------------------------------------+
   | Parameters         | - :param:`num` material model number                                                         |
   |                    | - :param:`d` material density                                                                |
   |                    | - :param:`E` Young modulus                                                                   |
   |                    | - :param:`n` Poisson ratio                                                                   |
   |                    | - :param:`Gf` fracture energy                                                                |
   |                    | - :param:`Ft` tension strength                                                               |
   |                    | - :param:`sdtransitioncoeff` determines the transition from RC to SD model. Transition takes |
   |                    |   plase when ratio of current softening stress to tension strength is less than              |
   |                    |   :param:`sdtransitioncoeff` value                                                           |
   |                    | - :param:`tAlpha` thermal dilatation coefficient                                             |
   +--------------------+----------------------------------------------------------------------------------------------+
   | Supported modes    | 3dMat, PlaneStress, PlaneStrain, 1dMat, 2dPlateLayer, 2dBeamLayer, 3dShellLayer              |
   +--------------------+----------------------------------------------------------------------------------------------+

.. _rcsde:

Smeared rotating crack model with transition to scalar damage - exponential softening - RCSDE
~~~~~~~~~~~~~~~~~~~~~~~~~~~~~~~~~~~~~~~~~~~~~~~~~~~~~~~~~~~~~~~~~~~~~~~~~~~~~~~~~~~~~~~~~~~~~

Implementation of smeared rotating crack model with transition to scalar damage with exponential softening law.
The description and model summary (:numref:`rcsde_table`) are the same as for the RC-SD model with linear softening law (see section ``rcsd``).

.. table:: RC-SD model for concrete - summary.
   :name: rcsde_table
   :widths: 20 94

   +--------------------+----------------------------------------------------------------------------------------------+
   | Description        | Smeared rotating crack model with transition to scalar damage - exponential softening        |
   +--------------------+----------------------------------------------------------------------------------------------+
   | Record Format      | :descitem:`RCSDE` :elemparam:`d{rn}` :elemparam:`E{rn}` :elemparam:`n{rn}`                   |
   |                    | :elemparam:`Gf{rn}` :elemparam:`Ft{rn}` :elemparam:`sdtransitioncoeff{rn}`                   |
   |                    | :elemparam:`tAlpha{rn}`                                                                      |
   +--------------------+----------------------------------------------------------------------------------------------+

.. _rcsdnl:

Nonlocal smeared rotating crack model with transition to scalar damage - RCSDNL
~~~~~~~~~~~~~~~~~~~~~~~~~~~~~~~~~~~~~~~~~~~~~~~~~~~~~~~~~~~~~~~~~~~~~~~~~~~~~~~

Implementation of nonlocal version of smeared rotating crack model with transition to scalar damage.
Improves the classical rotating model (see section ``rcm``) by introducing the transition to scalar damage model in later stages of tension softening.
The improved RC-SD (see section ``rcsd``) is further extended to a nonlocal formulation, which not only acts as a powerful localization limiter but also alleviates mesh-induced directional bias. A special type of material instability arising due to negative shear stiffness terms in the rotating crack model is resolved by switching to SD mode. A bell-shaped nonlocal averaging function is used.

Virgin material is modeled as isotropic linear elastic material (described by Young modulus and Poisson ratio). The onset of cracking begins when principal stress reaches tensile strength.
Further behavior is then determined by :bf:`exponential` softening law.

The transition to scalar damage model takes place when the softening stress reaches the specified limit or when the loss of material stability due to negative shear stiffness terms that may arise in the standard RCM formulation, which takes place when the ratio of minimal shear coefficient in stiffness to bulk material shear modulus reaches the limit.

Multiple cracks are allowed.
The elastic unloading and reloading is assumed.
In compression regime, this model corresponds to isotropic linear elastic material.
The model description and parameters are summarized in :numref:`rcsdnl_table`.

.. table:: RCSDNL model for concrete - summary.
   :name: rcsdnl_table
   :widths: 20 94

   +--------------------+----------------------------------------------------------------------------------------------+
   | Description        | Nonlocal smeared rotating crack model with transition to scalar damage for concrete          |
   +--------------------+----------------------------------------------------------------------------------------------+
   | Record Format      | :descitem:`RCSDNL` :elemparam:`d{rn}` :elemparam:`E{rn}` :elemparam:`n{rn}`                  |
   |                    | :elemparam:`Ft{rn}` :elemparam:`sdtransitioncoeff{rn}` :elemparam:`sdtransitioncoeff2{rn}`   |
   |                    | :elemparam:`r{rn}` :elemparam:`tAlpha{rn}`                                                   |
   +--------------------+----------------------------------------------------------------------------------------------+
   | Parameters         | - :param:`num` material model number                                                         |
   |                    | - :param:`d` material density                                                                |
   |                    | - :param:`E` Young modulus                                                                   |
   |                    | - :param:`n` Poisson ratio                                                                   |
   |                    | - :param:`ef` deformation corresponding to fully open crack                                  |
   |                    | - :param:`Ft` tension strength                                                               |
   |                    | - :param:`sdtransitioncoeff` determines the transition from RC to SD model. Transition takes |
   |                    |   place when ratio of current softening stress to tension strength is less than              |
   |                    |   :param:`sdtransitioncoeff` value                                                           |
   |                    | - :param:`sdtransitioncoeff2` determines the transition from RC to SD model. Transition      |
   |                    |   takes place when ratio of current minimal shear stiffness term to virgin shear modulus is  |
   |                    |   less than :param:`sdtransitioncoeff2` value                                                |
   |                    | - :param:`r` parameter specifying the width of nonlocal averaging zone                       |
   |                    | - :param:`tAlpha` thermal dilatation coefficient                                             |
   |                    | - :param:`regionMap` map indicating the regions (currently region is characterized by cross  |
   |                    |   section number) to skip for nonlocal avaraging. The elements and corresponding IP are not  |
   |                    |   taken into account in nonlocal averaging process if corresponding regionMap value is       |
   |                    |   nonzero.                                                                                   |
   +--------------------+----------------------------------------------------------------------------------------------+
   | Supported modes    | 3dMat, PlaneStress, PlaneStrain, 1dMat, 2dPlateLayer, 2dBeamLayer, 3dShellLayer              |
   +--------------------+----------------------------------------------------------------------------------------------+


.. _sec:idmtf:

Isotropic damage model for tensile failure - Idm1
~~~~~~~~~~~~~~~~~~~~~~~~~~~~~~~~~~~~~~~~~~~~~~~~~

This isotropic damage model assumes that the stiffness degradation is isotropic, i.e., stiffness moduli corresponding to different directions decrease proportionally and independently of the loading direction. The damaged stiffness tensor is expressed as :math:`\mbf{D}=(1-\omega)\mbf{D}_e` where :math:`\omega` is a scalar damage variable and :math:`\mbf{D}_e` is the elastic stiffness tensor. The damage evolution law is postulated in an explicit form, relating the damage variable :math:`\omega` to the largest previously reached equivalent strain level, :math:`\kappa`.

The equivalent strain, :math:`\tilde\varepsilon`, is a scalar measure derived from the strain tensor. The choice of the specific expression for the equivalent strain affects the shape of the elastic domain in the strain space and plays a similar role to the choice of a yield condition in plasticity.

The following definitions of **equivalent strain** are currently supported:

    - **Mazars** definition [Mazars84]_ based on norm of positive part of strain:

      .. math::
         :label: mazars

         \tilde\varepsilon = \sqrt{\sum_{I=1}^{3} \langle\varepsilon_I\rangle^2}

      where :math:`\langle\varepsilon_I\rangle` are positive parts of principal values of the strain tensor :math:`\mbf{\varepsilon}`.

    - Definitions derived from the **Rankine** criterion of maximum principal stress:

      .. math::
         :label: rankinesmooth

         \tilde\varepsilon &= \frac{1}{E} \sqrt{\sum_{I=1}^{3} \langle\bar{\sigma}_I\rangle^2}
         \\
         \tilde\varepsilon &= \frac{1}{E} \max_{I=1}^{3} \bar{\sigma}_I

      where :math:`\bar{\sigma}_I`, :math:`I=1,2,3`, are the principal values of the effective stress tensor :math:`\bar{\mbf{\sigma}} = \mbf{D}_e:\mbf{\varepsilon}` and :math:`\langle\bar{\sigma}_I\rangle` are their positive parts.

    - **Energy** norm scaled by Young's modulus to obtain a strain-like quantity:

      .. math::
         :label: energynorm

         \tilde\varepsilon = \frac{1}{E} \sqrt{\mbf{\varepsilon}:\mbf{D}_e:\mbf{\varepsilon}}

    - **Modified Mises** definition, proposed by de Vree [Vree:95]_:

      .. math::
         :label: modifiedmises

         \tilde\varepsilon = \frac{(k-1)I_{1\varepsilon}}{2k(1-2\nu)} + \frac{1}{2k} \sqrt{\frac{(k-1)^2}{(1-2\nu)^2} I_{1\varepsilon}^2 + \frac{12 k J_{2\varepsilon}}{(1+\nu)^2}}

      where

      .. math::

         I_{1\varepsilon} = \sum_{I=1}^3 \varepsilon_I

      is the first strain invariant (trace of the strain tensor),

      .. math::

         J_{2\varepsilon} = \frac{1}{2} \sum_{I=1}^3 \varepsilon_I^2 - \frac{1}{6} I_{1\varepsilon}^2

      is the second deviatoric strain invariant,
      and :math:`k` is a model parameter that corresponds to the ratio between the uniaxial compressive strength :math:`f_c` and uniaxial tensile strength :math:`f_t`.

    - **Griffith** definition with a solution on inclined elipsoidal inclusion. This definition handles materials in pure tension and also in compression, where tensile stresses usually appear on specifically oriented elipsoidal inclusion. The derivation of Griffith's criterion is summarized in [Hoek]_. In implementation, first check if Rankine criterion applies

      .. math::
         :label: griffith1

         \tilde\varepsilon = \frac{1}{E} \max_{I=1}^{3} \bar{\sigma}_I

      and if not, use Griffith's solution with ordered principal stresses :math:`\sigma_1 > \sigma_3`. The optional parameter :param:`griff_n` is by default 8 and represents the uniaxial compression/tensile strength ratio.

.. math::

   \tilde\varepsilon = \frac{\partial}{\partial E} \cdot \frac{\partial}{\partial -(\sigma_1 - \sigma_3)^2}{\text{griff\_n}(\sigma_1 + \sigma_3)} 

Note that all these definitions are based on the three-dimensional description of strain (and stress). If they are used in a reduced problem, the strain components that are not explicitly provided by the finite element approximation are computed from the underlying assumptions and used in the evaluation of equivalent strain. For instance, in a plane-stress analysis, the out-of-plane component of normal strain is calculated from the assumption of zero out-of-plane normal stress (using standard Hooke's law).

Since the growth of damage usually leads to softening and may induce localization of the dissipative process, attention should be paid to proper regularization. The most efficient approach is based on a nonlocal formulation; see Section :ref:`sec:nidm`. If the model is kept local, the damage law should be adjusted according to the element size, in the spirit of the crack-band approach. When done properly, this ensures a correct dissipation of energy in a localized band of cracking elements, corresponding to the fracture energy of the material. For various numerical studies, it may be useful to specify the parameters of the damage law directly, independently of the element size. One should be aware that in this case the model would exhibit pathological sensitivity to the size of finite elements if the mesh is changed.

The following **damage laws** are currently implemented:

    :bullet: **Cohesive crack with exponential softening** postulates a relation between the normal stress :math:`\sigma` transmitted by the crack and the crack opening :math:`w` in the form

        .. math::

           \sigma = f_t \exp\left(-\frac{w}{w_f}\right)

    Here, :math:`f_t` is the tensile strength and :math:`w_f` is a parameter with the dimension of length (crack opening), which controls the ductility of the material. In fact, :math:`w_f = G_f / f_t` where :math:`G_f` is the mode-I fracture energy. In the context of the crack-band approach, the crack opening :math:`w` corresponds to the inelastic (cracking) strain :math:`\varepsilon_c` multiplied by the effective thickness :math:`h` of the crack band. The effective thickness :math:`h` is estimated by projecting the finite element onto the direction of the maximum principal strain (and stress) at the onset of damage. The inelastic strain :math:`\varepsilon_c` is the difference between the total strain :math:`\varepsilon` and the elastic strain :math:`\sigma / E`.

    For the damage model, we obtain

    .. math::

       \varepsilon_c = \varepsilon - \frac{\sigma}{E} = \varepsilon - (1 - \omega)\varepsilon = \omega\varepsilon

    and thus :math:`w = h\varepsilon_c = h\omega\varepsilon`. Substituting this into the cohesive law and combining with the stress-strain law for the damage model, we get a nonlinear equation

    .. math::

       (1 - \omega)E\varepsilon = f_t \exp\left(-\frac{h\omega\varepsilon}{w_f}\right)

    For a given strain :math:`\varepsilon`, the corresponding damage variable :math:`\omega` can be solved from this equation by Newton iterations. It can be shown that the solution exists and is unique for every :math:`\varepsilon \ge \varepsilon_0` provided that the element size :math:`h` does not exceed the limit size :math:`h_{max} = w_f / \varepsilon_0`. For larger elements, a local snapback in the stress-strain diagram would occur, which is not admissible. In terms of the material properties, :math:`h_{max}` can be expressed as :math:`EG_f / f_t^2`, which is related to Irwin's characteristic length.

The derivation has been performed for monotonic loading and uniaxial tension. Under general conditions, :math:`\varepsilon` is replaced by the internal variable :math:`\kappa`, which represents the maximum previously reached level of equivalent strain.

In the list of input variables, the tensile strength :math:`f_t` is not specified directly but through the corresponding strain at peak stress, :math:`\varepsilon_0 = f_t / E`, denoted by keyword **e0**. Another input parameter is the characteristic crack opening :math:`w_f`, denoted by keyword **wf**.

The derivative can be expressed explicitly

.. math::
   :label: eq:derivative

   \frac{\partial\omega}{\partial\varepsilon} = - \frac{(\omega \varepsilon_f  - \varepsilon_f) \exp \left ( \frac{\omega \varepsilon}{\varepsilon_f}\right ) - \omega \varepsilon_0}{\varepsilon_f \varepsilon \exp \left ( \frac{\omega \varepsilon}{\varepsilon_f}\right ) - \varepsilon_0 \varepsilon}

.. _cohesive-crack-with-linear-softening:

Cohesive crack with linear softening
^^^^^^^^^^^^^^^^^^^^^^^^^^^^^^^^^^^^

The cohesive law is assumed to have a simpler linear form

.. math::

   \sigma = f_t\left(1-\frac{w}{w_f}\right)

The relation between damage and strain can then be derived from the cohesive law and substituting :math:`w=h \omega \varepsilon`

.. math::

   \sigma = (1-\omega)E\varepsilon =  f_t\left(1-\frac{h \omega \varepsilon}{w_f}\right),

which leads to explicit evaluation of the damage variable

.. math::

   \omega=\frac{1-\frac{\varepsilon_0}{\varepsilon}}{1-\frac{h\varepsilon_0}{w_f}}

and no iteration is needed. Parameter :math:`w_f`, denoted again by keyword *wf*, has now the meaning of crack opening at complete failure (zero cohesive stress) and is related to fracture energy by a modified formula :math:`w_f=2G_f/f_t`. The expression for maximum element size, :math:`h_{max}=w_f/\varepsilon_0`, remains the same as for cohesive law with exponential softening, but in terms of the material properties it is now translated as :math:`h_{max}=2EG_f/f_t^2`. The derivative with respect to :math:`\varepsilon` yields

.. math::

   \frac{\partial\omega}{\partial\varepsilon} = \frac{\varepsilon_0}{\varepsilon^2 \left ( 1-\frac{h \varepsilon_0}{w_f}\right )}

.. _cohesive-crack-with-bilinear-softening:

Cohesive crack with bilinear softening
^^^^^^^^^^^^^^^^^^^^^^^^^^^^^^^^^^^^^^

Instead of properly transforming the crack opening into inelastic strain, the current implementation deals with a stress-strain diagram adjusted such that the areas marked in the right part of :numref:`idm_softening` are equal to the fracture energies :math:`G_f` and :math:`G_{ft}` divided by the element size. The third parameter defining the law is the strain :math:`\eps_k` at which the softening diagram changes slope. Since this strain is considered as fixed, the corresponding stress :math:`\sigma_k` depends on the element size and for small elements gets close to the tensile strength (the diagram then gets close to linear softening with fracture energy :math:`G_{ft}`).

.. _linear-softening-stress-strain-law:

Linear softening stress-strain law
^^^^^^^^^^^^^^^^^^^^^^^^^^^^^^^^^^

The specified parameters :math:`\varepsilon_0` and :math:`\varepsilon_f`, denoted by keywords *e0* and *ef*, have the meaning of (equivalent) strain at peak stress and at complete failure. The linear relation between stress and strain on the softening branch is obtained with the damage law

.. math::

   \omega =\frac{\varepsilon_f}{\varepsilon_f-\varepsilon_0}\left(1-\frac{\varepsilon_0}{\varepsilon}\right)

Again, to cover general conditions, :math:`\varepsilon` is replaced by :math:`\kappa`.

.. math::

   \frac{\partial\omega}{\partial\varepsilon} = \frac{\varepsilon_0 \varepsilon_f}{\varepsilon^2 ( \varepsilon_f - \varepsilon_0 )}

.. _exponential-softening-stress-strain-law:

Exponential softening stress-strain law
^^^^^^^^^^^^^^^^^^^^^^^^^^^^^^^^^^^^^^^

The damage law has a modified dependence of damage on strain:

.. math::

   \omega =1-\frac{\varepsilon_0}{\varepsilon}\exp\left(-\frac{\varepsilon-\varepsilon_0}{\varepsilon_f-\varepsilon_0}\right)

.. math::

   \frac{\partial\omega}{\partial\varepsilon} = \left[ \frac{1}{\varepsilon(\varepsilon_f-\varepsilon_0)} + \frac{1}{\varepsilon^2} \right] \varepsilon_0 \exp \left (\frac{\varepsilon_0-\varepsilon}{\varepsilon_f-\varepsilon_0} \right )

.. _mazars-stress-strain-law:

Mazars stress-strain law
^^^^^^^^^^^^^^^^^^^^^^^^

The dependence of damage on strain is given by

.. math::

   \omega =1-\frac{(1-A_t)\varepsilon_0}{\varepsilon}-A_t\exp\left(B_t(\varepsilon-\varepsilon_0)\right)

.. _smooth-exponential-stress-strain-law:

Smooth exponential stress-strain law
^^^^^^^^^^^^^^^^^^^^^^^^^^^^^^^^^^^^

The dependence of damage on strain is given by

.. math::

   \omega = 1-\exp\left(-\left(\frac{\varepsilon}{\varepsilon_0}\right)^{M_d}\right)

This leads to a stress-strain curve that immediately deviates from linearity (has no elastic part) and smoothly changes from hardening to softening, with tensile strength

.. math::

   f_t = E\varepsilon_0\left({\rm e}M_d\right)^{-1/M_d}

.. _extended-smooth-stress-strain-law:

Extended smooth stress-strain law
^^^^^^^^^^^^^^^^^^^^^^^^^^^^^^^^^

The damage law has a rather complicated form:

.. math::
   :label: eq:damageEvol

   \omega = \left\{ \begin{array}{ll} 
   1-\exp\left(-\displaystyle\frac{1}{m}\left(\dfrac{\eps}{\varepsilon_{\rm p}}\right)^m\right) & \mbox{if $\eps \leq \varepsilon_1$}\\[2mm]
   1- \dfrac{\varepsilon_3}{\eps} \exp \left(- \dfrac{\eps- \varepsilon_1}{\varepsilon_{\rm f} \left[1+ \left(\frac{\eps-\varepsilon_1}{\varepsilon_2}\right)^n\right]}\right) & \mbox{if $\eps > \varepsilon_1$} \end{array} 
   \right\}

The primary model parameters are the uniaxial tensile strength :math:`f_{\rm t}`, the strain at peak stress (under uniaxial tension) :math:`\varepsilon_{\rm p}`, and additional parameters :math:`\varepsilon_1`, :math:`\varepsilon_2` and :math:`n`, which control the post-peak part of the stress-strain law. In the input record, they are denoted by keywords *ft, ep, e1, e2, nd*. Other parameters that appear in (:eq:`eq:damageEvol`) can be derived from the condition of zero slope of the stress-strain curve at :math:`\kappa=\varepsilon_{\rm p}` and from the conditions of stress and stiffness continuity at :math:`\kappa=\varepsilon_1`:

.. math::
   :label: eqparams1

   m&=\frac{1}{\ln(E\varepsilon_{\rm p}/f_{\rm t})}\\
   \varepsilon_{\rm f}&=\frac{\varepsilon_1}{\left(\varepsilon_1/\varepsilon_{\rm p}\right)^m -1}\\
   \varepsilon_3&=\varepsilon_1\exp\left(-\frac{1}{m}\left(\frac{\varepsilon_1}{\varepsilon_p}\right)^m\right)

.. _trilinear-softening:

Trilinear softening
^^^^^^^^^^^^^^^^^^^

It is formulated for an embedded crack model and it is expressed in terms of crack opening (:math:`w`). This approach uses a trilinear softening diagram that helps reproducing the FRC behaviour; this diagram is defined by four points: :math:`t`, :math:`k`, :math:`r` and :math:`f` that are related to specific properties of concrete, fibres and the fibre proportion. In order to adapt the original formulation to the ``idm1``, which uses damage :math:`\omega` as the driving parameter of fracture, instead of crack opening :math:`w`, the correspondence between both must be taken into account. Figure :numref:`fig:diagram_sigmaVSw_and_sigmaVSepsilon` shows the trilinear diagram expressed in terms of the crack opening :math:`w` (left) and in terms of the equivalent strain :math:`\varepsilon` (right).

.. figure:: ../figures/trilinear_diagram_sigmaVSw_and_sigmaVSepsilon.png
   :align: center
   :alt: Trilinear softening diagram expressed in terms of the crack opening (w) and expressed in terms of strain.
   :name: fig:diagram_sigmaVSw_and_sigmaVSepsilon

   Trilinear softening diagram expressed in terms of the crack opening (:math:`w`) and expressed in terms of strain.

The inelastic strain :math:`\varepsilon_c` is the difference between the total strain :math:`\varepsilon` and the elastic strain :math:`\varepsilon/E`, thus:

.. math::

   \varepsilon_c = \varepsilon - \dfrac{\sigma}{E}

If :math:`\sigma` is obtained by using the damage parameter (:math:`\omega`), it can be expressed as follows:

.. math::
   :label: eq:sigma

   \sigma = (1-\omega) E \varepsilon

Therefore, the inelastic strain can be written as:

.. math::

   \varepsilon_c =  \varepsilon - \dfrac{1}{E}\left( (1-\omega) E \varepsilon\right) \quad \Rightarrow \quad \varepsilon_c = \varepsilon - (1- \omega) \varepsilon = \omega \varepsilon

Thus, crack opening (:math:`w`) is related to damage (:math:`\omega`) through (Note that :math:`\omega` represents damage and :math:`w` represents crack opening.):

.. math::
   :label: eq:w

   w = h \varepsilon_c = h \omega \varepsilon

where :math:`h` stands for the effective thickness of the crack band, which is estimated by projecting the finite element onto the direction of the maximum principal strain at the onset of damage.

Hereafter, the expressions of damage (:math:`\omega`) are obtained for each section of the softening diagram (before damage develops, damage between points :math:`t` and :math:`k`, between points :math:`k` and :math:`r`, between points :math:`r` and :math:`f`, and, finally, after damage has fully developed).

    - **Case 1: :math:`\varepsilon \leq \varepsilon_0`:**
      In this case, damage has not started, thus:

      .. math::

         \omega = 0

      And its derivative:

      .. math::

         \dfrac{\partial \omega}{\partial \varepsilon} = 0

    - **Case 2: :math:`\varepsilon_0 \le \varepsilon \leq \varepsilon_k`:**
      Referred to the :math:`\sigma-w` diagram:

      .. math::

         \sigma = f_t + w \dfrac{f_k - f_t}{w_k}

      Therefore, since :math:`f_t = E \varepsilon_0` and using expressions :eq:`eq:sigma` and :eq:`eq:w`:

      .. math::

         \omega = \dfrac{E}{E + h \left(\dfrac{f_k - f_t}{w_k}\right)} - \dfrac{E \varepsilon_0}{\varepsilon \left[E + h \left(\dfrac{f_k - f_t}{w_k}\right)\right]}

      And its derivative:

      .. math::

         \dfrac{\partial \omega}{\partial \varepsilon} = \dfrac{E \varepsilon_0}{E + h \left(\dfrac{f_k - f_t}{w_k}\right)} \cdot \dfrac{1}{\varepsilon^2}

    - **Case 3: :math:`\varepsilon_k \le \varepsilon \leq \varepsilon_r`:**
      Referred to the :math:`\sigma-w` diagram:

      .. math::

         \sigma = f_k + (w - w_k) \left(\dfrac{f_r - f_k}{w_r - w_k}\right)

      Therefore, using expressions :eq:`eq:sigma` and :eq:`eq:w`:

      .. math::

         \omega = \dfrac{E}{E + h \left(\dfrac{f_r - f_k}{w_r - w_k}\right)} + \dfrac{1}{\varepsilon} \cdot \dfrac{w_k \left(\dfrac{f_r - f_k}{w_r - w_k}\right) - f_k}{E + h \left(\dfrac{f_r - f_k}{w_r - w_k}\right)}

      And its derivative:

      .. math::

         \dfrac{\partial \omega}{\partial \varepsilon} = - \dfrac{w_k \left(\dfrac{f_r - f_k}{w_r - w_k}\right) - f_k}{E + h \left(\dfrac{f_r - f_k}{w_r - w_k}\right)} \cdot \dfrac{1}{\varepsilon^2}

    - **Case 4: :math:`\varepsilon_r \le \varepsilon \leq \varepsilon_f`:**
      Referred to the :math:`\sigma-w` diagram:

      .. math::

         \sigma = f_r + (w - w_r) \left(\dfrac{-f_r}{w_f - w_r}\right)

      Therefore, using expressions :eq:`eq:sigma` and :eq:`eq:w`:

      .. math::

         \omega = \dfrac{E}{E + h \left(\dfrac{-f_r}{w_f - w_r}\right)} + \dfrac{1}{\varepsilon} \cdot \dfrac{w_r \left(\dfrac{-f_r}{w_f - w_r}\right) - f_r}{E + h \left(\dfrac{-f_r}{w_f - w_r}\right)}

      And its derivative:

      .. math::

         \dfrac{\partial \omega}{\partial \varepsilon} = - \dfrac{w_r \left(\dfrac{-f_r}{w_f - w_r}\right) - f_r}{E + h \left(\dfrac{-f_r}{w_f - w_r}\right)} \cdot \dfrac{1}{\varepsilon^2}

    - **Case 5: :math:`\varepsilon \geq \varepsilon_f`:**
      In this case, damage is fully developed:

      .. math::

         \omega = 1

Note that parameter :math:`\it{damlaw}` determines which type of damage law should be used, but the adjustment for element size is done only if parameter :math:`\it{wf}` is specified for :math:`\it{damlaw}=0` or :math:`\it{damlaw}=1`. For other values of :math:`\it{damlaw}`, or if parameter :math:`\it{ef}` is specified instead of :math:`\it{wf}`, the stress-strain curve does not depend on element size and the model would exhibit pathological sensitivity to the mesh size. These cases are intended to be used in combination with a nonlocal formulation. An alternative formulation uses fracture energy to determine fracturing strain.

The model parameters are summarized in :numref:`id_table`. Figure :numref:`idm_softening` shows three modes of a softening law with corresponding variables.

.. figure:: ../figures/Damage_material_diag.png
   :width: 99%
   :alt: Implemented stress-strain diagrams for isotropic damage material. Fracturing strain :math:`\varepsilon_f` and crack opening at zero stress :math:`w_f` are interrelated through effective thickness :math:`h` of the crack band. Note that exponential softening approach based on an exponential cohesive law is not exactly equivalent to the approach based on an exponential softening branch of the stress-strain diagram; see the detailed discussion of the damage laws.
   :name: idm_softening

   Implemented stress-strain diagrams for isotropic damage material. Fracturing strain :math:`\varepsilon_f` and crack opening at zero stress :math:`w_f` are interrelated through effective thickness :math:`h` of the crack band. Note that exponential softening approach based on an exponential cohesive law is not exactly equivalent to the approach based on an exponential softening branch of the stress-strain diagram; see the detailed discussion of the damage laws.


.. table:: Isotropic damage model for concrete in tension
   :name: id_table
   :widths: 20 94

   +--------------------+----------------------------------------------------------------------------------------------+
   | Description        | Isotropic damage model for concrete in tension                                               |
   +--------------------+----------------------------------------------------------------------------------------------+
   | Record Format      | :descitem:`Idm1` :elemparam:`in` :elemparam:`d{rn}` :elemparam:`E{rn}` :elemparam:`n{rn}`    |
   |                    | [:elemparam:`tAlpha{rn}`] [:elemparam:`equivstraintype{in}`] [:elemparam:`k{rn}`]            |
   |                    | [:elemparam:`damlaw{in}`] :elemparam:`e0{rn}` [:elemparam:`wf{rn}`] [:elemparam:`ef{rn}`]    |
   |                    | [:elemparam:`ek{rn}`] [:elemparam:`wk{rn}`] [:elemparam:`sk{rn}`] [:elemparam:`wkwf{rn}`]    |
   |                    | [:elemparam:`skft{rn}`] [:elemparam:`gf{rn}`] [:elemparam:`gft{rn}`] [:elemparam:`At{rn}`]   |
   |                    | [:elemparam:`Bt{rn}`] [:elemparam:`md{rn}`] [:elemparam:`ft{rn}`] [:elemparam:`ep{rn}`]      |
   |                    | [:elemparam:`e1{rn}`] [:elemparam:`e2{rn}`] [:elemparam:`nd{rn}`]                            |
   |                    | [:elemparam:`maxOmega{rn}`] [:elemparam:`checkSnapBack{rn}`]                                 |
   +--------------------+----------------------------------------------------------------------------------------------+
   | Parameters         | - material number                                                                            |
   |                    | - :param:`d` material density                                                                |
   |                    | - :param:`E` Young's modulus                                                                 |
   |                    | - :param:`n` Poisson's ratio                                                                 |
   |                    | - :param:`tAlpha` thermal expansion coefficient                                              |
   |                    | - :param:`equivstraintype` allows to choose from different definitions of equivalent strain: |
   |                    |   ; 0 - default = Mazars, eq. (:eq:`mazars`) ; 1 - smooth Rankine, eq.                       |
   |                    |   (:eq:`rankinesmooth`) ; 2 - scaled energy norm, eq. (:eq:`energynorm`) ; 3 -               |
   |                    |   modified Mises, eq. (:eq:`modifiedmises`) ; 4 - standard Rankine, eq.                      |
   |                    |   (``rankinestandard``) ; 5 - elastic energy based on positive stress ; 6 - elastic          |
   |                    |   energy based on positive strain ; 7 - Griffith criterion eq. (``griffith2``)               |
   |                    | - :param:`k` ratio between uniaxial compressive and tensile strength, needed only if         |
   |                    |   equivstraintype=3, default value 1                                                         |
   |                    | - :param:`damlaw` allows to choose from different damage laws: ; 0 - exponential softening   |
   |                    |   (default) with parameters e0 and wf :math:`\vert` ef :math:`\vert` gf ; 1 - linear         |
   |                    |   softening with parameters e0 and wf :math:`\vert` ef :math:`\vert` gf ; 2 - bilinear       |
   |                    |   softening with (e0, gf, gft, ek) :math:`\vert` (e0, wk, sk, wf) :math:`\vert` (e0, wkwf,   |
   |                    |   skft, wf) :math:`\vert` (e0, gf, gft, wk) ; 3 - Hordijk softening (not implemented yet) ;  |
   |                    |   4 - Mazars damage law with parameters At and Bt ; 5 - smooth stress-strain curve with      |
